Repository: avejgreen/MATLAB

File: Ellipsometry/Intensity Comparisons/Copper Palik.txt
Copper (From Palik I: pp. 284-285):  207-1823nm
ANGSTROMS
E1E2
2500.0000	-0.92511145	5.2330836
2600.0000	-0.56730820	5.2089519
2700.0000	-0.47813404	5.0690926
2800.0000	-0.47081711	4.9149462
2900.0000	-0.59415234	4.7466984
3000.0000	-0.83306946	4.6419265
3100.0000	-1.1647371	4.6110708
3200.0000	-1.3584565	4.7581440
3300.0000	-1.5418870	4.8607348
3400.0000	-1.7077990	4.8875855
3500.0000	-1.8941310	4.9142592
3600.0000	-2.0965073	4.9407941
3700.0000	-2.4979925	5.0151948
3800.0000	-3.0690889	5.1303702
3900.0000	-3.4917002	5.2156000
4000.0000	-3.4917002	5.2156000
4100.0000	-3.4917002	5.2156000
4200.0000	-3.6527272	5.2852799
4300.0000	-3.8930661	5.3892797
4400.0000	-4.1334049	5.4932795
4500.0000	-4.3546104	5.5705972
4600.0000	-4.5683751	5.6375385
4700.0000	-4.7821398	5.7044799
4800.0000	-4.9739801	5.7559497
4900.0000	-5.1192312	5.7745427
5000.0000	-5.2644822	5.7931356
5100.0000	-5.4097333	5.8117285
5200.0000	-5.5239499	5.7576998
5300.0000	-5.5779232	5.5626996
5400.0000	-5.6449165	5.3426280
5500.0000	-5.8290897	4.8969139
5600.0000	-6.0132629	4.4511998
5700.0000	-6.4641840	3.8928668
5800.0000	-7.0587386	3.2738928
5900.0000	-7.6532932	2.6549188
6000.0000	-8.5708647	2.3478223
6100.0000	-9.5018952	2.0537207
6200.0000	-10.432816	1.7619718
6300.0000	-11.352905	1.7031374
6400.0000	-12.272994	1.6443030
6500.0000	-13.193082	1.5854686
6600.0000	-14.029151	1.6084888
6700.0000	-14.837213	1.6587938
6800.0000	-15.681287	1.6958618
6900.0000	-16.511513	1.7340667
7000.0000	-17.283410	1.7779000
7100.0000	-18.057611	1.8270499
7200.0000	-18.843911	1.9041121
7300.0000	-19.632963	1.9812491
7400.0000	-20.458562	2.0593787
7500.0000	-21.284162	2.1375083
7600.0000	-22.109762	2.2156379
7700.0000	-22.935362	2.2937676
7800.0000	-23.760962	2.3718972
7900.0000	-24.586562	2.4500268
8000.0000	-25.412162	2.5281564
8100.0000	-26.237762	2.6062861
8200.0000	-27.063362	2.6844157
8300.0000	-27.970605	2.7740610
8400.0000	-29.029471	2.8850927
8500.0000	-30.088337	2.9961244
8600.0000	-31.147203	3.1071561
8700.0000	-32.206069	3.2181878
8800.0000	-33.264935	3.3292195
8900.0000	-34.323801	3.4402511
9000.0000	-35.382667	3.5512828
9100.0000	-36.441533	3.6623145
9200.0000	-37.500399	3.7733462
9300.0000	-38.559265	3.8843779
9400.0000	-39.618131	3.9954096
9500.0000	-40.676997	4.1064413
9600.0000	-41.735863	4.2174730
9700.0000	-42.794729	4.3285047
9800.0000	-43.853595	4.4395363
9900.0000	-44.912461	4.5505680
10000.0000	-45.971327	4.6615997

File: Ellipsometry/Intensity Comparisons/Si3N4 Palik.txt
SILICON NITRIDE: PALIK Vol. 1, p.774
ANGSTROMS
E1E2
2500.0000	5.1588443	0.019725264
2600.0000	5.0067632	0.0067295744
2700.0000	4.8923222	0.0026504922
2800.0000	4.7941016	0.00070194226
2900.0000	4.7106212	0.00010529090
3000.0000	4.6453049	0.0000000
3100.0000	4.5838809	0.0000000
3200.0000	4.5436693	0.0000000
3300.0000	4.5034576	0.0000000
3400.0000	4.4632460	0.0000000
3500.0000	4.4230344	0.0000000
3600.0000	4.3924997	0.0000000
3700.0000	4.3692227	0.0000000
3800.0000	4.3459458	0.0000000
3900.0000	4.3226688	0.0000000
4000.0000	4.2993918	0.0000000
4100.0000	4.2761149	0.0000000
4200.0000	4.2600756	0.0000000
4300.0000	4.2476552	0.0000000
4400.0000	4.2352348	0.0000000
4500.0000	4.2228143	0.0000000
4600.0000	4.2103939	0.0000000
4700.0000	4.1979735	0.0000000
4800.0000	4.1855531	0.0000000
4900.0000	4.1731327	0.0000000
5000.0000	4.1631902	0.0000000
5100.0000	4.1569647	0.0000000
5200.0000	4.1507392	0.0000000
5300.0000	4.1445137	0.0000000
5400.0000	4.1382882	0.0000000
5500.0000	4.1320627	0.0000000
5600.0000	4.1258372	0.0000000
5700.0000	4.1196118	0.0000000
5800.0000	4.1133863	0.0000000
5900.0000	4.1071608	0.0000000
6000.0000	4.1009353	0.0000000
6100.0000	4.0947098	0.0000000
6200.0000	4.0884843	0.0000000
6300.0000	4.0857542	0.0000000
6400.0000	4.0830242	0.0000000
6500.0000	4.0802942	0.0000000
6600.0000	4.0775641	0.0000000
6700.0000	4.0748341	0.0000000
6800.0000	4.0721041	0.0000000
6900.0000	4.0693740	0.0000000
7000.0000	4.0666440	0.0000000
7100.0000	4.0639139	0.0000000
7200.0000	4.0611839	0.0000000
7300.0000	4.0584539	0.0000000
7400.0000	4.0557238	0.0000000
7500.0000	4.0529938	0.0000000
7600.0000	4.0502637	0.0000000
7700.0000	4.0475337	0.0000000
7800.0000	4.0448037	0.0000000
7900.0000	4.0420736	0.0000000
8000.0000	4.0393436	0.0000000
8100.0000	4.0366136	0.0000000
8200.0000	4.0338835	0.0000000
8300.0000	4.0317404	0.0000000
8400.0000	4.0307713	0.0000000
8500.0000	4.0298021	0.0000000
8600.0000	4.0288329	0.0000000
8700.0000	4.0278637	0.0000000
8800.0000	4.0268945	0.0000000
8900.0000	4.0259254	0.0000000
9000.0000	4.0249562	0.0000000
9100.0000	4.0239870	0.0000000
9200.0000	4.0230178	0.0000000
9300.0000	4.0220487	0.0000000
9400.0000	4.0210795	0.0000000
9500.0000	4.0201103	0.0000000
9600.0000	4.0191411	0.0000000
9700.0000	4.0181719	0.0000000
9800.0000	4.0172028	0.0000000
9900.0000	4.0162336	0.0000000
10000.0000	4.0152644	0.0000000

File: Ellipsometry/Intensity Comparisons/SiO2 Herzinger.txt
Thermal SiO2, Herzinger et.al., JAP v83p3323y1998, (multi-wavelength, multi-sample analysis)
ANGSTROMS
E1E2
2500.0000	2.2907579	0.0000000
2600.0000	2.2753101	0.0000000
2700.0000	2.2619329	0.0000000
2800.0000	2.2502618	0.0000000
2900.0000	2.2400047	0.0000000
3000.0000	2.2309320	0.0000000
3100.0000	2.2228632	0.0000000
3200.0000	2.2156489	0.0000000
3300.0000	2.2091680	0.0000000
3400.0000	2.2033206	0.0000000
3500.0000	2.1980208	0.0000000
3600.0000	2.1932027	0.0000000
3700.0000	2.1888056	0.0000000
3800.0000	2.1847770	0.0000000
3900.0000	2.1810786	0.0000000
4000.0000	2.1776726	0.0000000
4100.0000	2.1745284	0.0000000
4200.0000	2.1716131	0.0000000
4300.0000	2.1689077	0.0000000
4400.0000	2.1663912	0.0000000
4500.0000	2.1640444	0.0000000
4600.0000	2.1618515	0.0000000
4700.0000	2.1597967	0.0000000
4800.0000	2.1578693	0.0000000
4900.0000	2.1560580	0.0000000
5000.0000	2.1543519	0.0000000
5100.0000	2.1527414	0.0000000
5200.0000	2.1512203	0.0000000
5300.0000	2.1497774	0.0000000
5400.0000	2.1484128	0.0000000
5500.0000	2.1471153	0.0000000
5600.0000	2.1458813	0.0000000
5700.0000	2.1447063	0.0000000
5800.0000	2.1435858	0.0000000
5900.0000	2.1425149	0.0000000
6000.0000	2.1414901	0.0000000
6100.0000	2.1405107	0.0000000
6200.0000	2.1395702	0.0000000
6300.0000	2.1386668	0.0000000
6400.0000	2.1377980	0.0000000
6500.0000	2.1369620	0.0000000
6600.0000	2.1361562	0.0000000
6700.0000	2.1353804	0.0000000
6800.0000	2.1346300	0.0000000
6900.0000	2.1339041	0.0000000
7000.0000	2.1331989	0.0000000
7100.0000	2.1325181	0.0000000
7200.0000	2.1318591	0.0000000
7300.0000	2.1312153	0.0000000
7400.0000	2.1305925	0.0000000
7500.0000	2.1299860	0.0000000
7600.0000	2.1293952	0.0000000
7700.0000	2.1288172	0.0000000
7800.0000	2.1282539	0.0000000
7900.0000	2.1277049	0.0000000
8000.0000	2.1271699	0.0000000
8100.0000	2.1266425	0.0000000
8200.0000	2.1261285	0.0000000
8300.0000	2.1256239	0.0000000
8400.0000	2.1251301	0.0000000
8500.0000	2.1246439	0.0000000
8600.0000	2.1241669	0.0000000
8700.0000	2.1236984	0.0000000
8800.0000	2.1232368	0.0000000
8900.0000	2.1227821	0.0000000
9000.0000	2.1223337	0.0000000
9100.0000	2.1218927	0.0000000
9200.0000	2.1214569	0.0000000
9300.0000	2.1210287	0.0000000
9400.0000	2.1206037	0.0000000
9500.0000	2.1201833	0.0000000
9600.0000	2.1197689	0.0000000
9700.0000	2.1193580	0.0000000
9800.0000	2.1189518	0.0000000
9900.0000	2.1185492	0.0000000
10000.0000	2.1181486	0.0000000
